Repository: Ashfakur1/Homogenous-Ceramic-Floor-Tile-Body-Composition-Designer

# Homogenous-Ceramic-Floor-Tile-Body-Composition-Designer
ML-based inverse design tool for ceramic homogenous floor tile body compositions. Predicts fired MOR, water absorption, and shrinkage. Three methods: nearest-neighbour, cost+CO₂ optimised, and Bayesian optimisation. Built on the lab in AKIJ Ceramics Ltd., Bangladesh.

File: data/metadata.json
{
  "materials": [
    "AG98",
    "AG22",
    "AG23",
    "SodaF",
    "PotashF",
    "Crushing",
    "ETP",
    "NaSil"
  ],
  "targets": [
    "MOR_MPa",
    "WA_pct",
    "Shrinkage_pct"
  ],
  "bounds": {
    "AG98": [
      15.0,
      20.0
    ],
    "AG22": [
      2.5,
      4.0
    ],
    "AG23": [
      10.0,
      15.0
    ],
    "SodaF": [
      37.0,
      43.0
    ],
    "PotashF": [
      15.0,
      22.0
    ],
    "Crushing": [
      2.0,
      3.5
    ],
    "ETP": [
      2.0,
      3.1
    ],
    "NaSil": [
      0.5,
      1.5
    ]
  },
  "model_form": "canonical_scheffe_linear_plus_two_cross_terms",
  "cost_tk_per_kg": {
    "AG98": 6.95,
    "AG22": 8.37,
    "AG23": 7.024,
    "SodaF": 8.887,
    "PotashF": 6.241,
    "Crushing": 0.0,
    "ETP": 0.0,
    "NaSil": 23.369
  },
  "co2_kg_per_kg": {
    "AG98": [
      0.129,
      0.129
    ],
    "AG22": [
      0.129,
      0.129
    ],
    "AG23": [
      0.129,
      0.129
    ],
    "SodaF": [
      0.053,
      0.053
    ],
    "PotashF": [
      0.0286,
      0.0286
    ],
    "Crushing": [
      0.587,
      0.587
    ],
    "ETP": [
      0.242,
      0.242
    ],
    "NaSil": [
      0.433,
      0.433
    ]
  },
  "co2_midpoint": {
    "AG98": 0.129,
    "AG22": 0.129,
    "AG23": 0.129,
    "SodaF": 0.053,
    "PotashF": 0.0286,
    "Crushing": 0.587,
    "ETP": 0.242,
    "NaSil": 0.433
  },
  "co2_sources": {
    "AG98": "Zeng, Li & Li (2025), Engineering 17(12), DOI:10.4236/eng.2025.1712035",
    "AG22": "Proxy: same as AG98 (Zeng, Li & Li 2025)",
    "AG23": "Proxy: same as AG98 (Zeng, Li & Li 2025)",
    "SodaF": "LB Minerals EPD EPD-IES-0024844 (2025), Pobe\u017eovice site figure",
    "PotashF": "LB Minerals EPD EPD-IES-0024844 (2025), Nov\u00e1 Ves site figure",
    "Crushing": "LB Minerals, Milled Chamotte Mixtures EPD (2025)",
    "ETP": "Li et al. (2023), Sustainability 15(5):4170, incineration pathway (no DOI available)",
    "NaSil": "Prochin Italia EPD-IES-0021224 (2025)"
  },
  "proc_defaults": {
    "press_bar": 100,
    "dryer_time_min": 45,
    "kiln_time_min": 90,
    "kiln_temp_C": 1210,
    "calorific_NG_Kcal_Nm3": 8300,
    "dryer_temp_C": 180.0,
    "gas_Nm3_per_m2": 1.4115,
    "green_length_mm": 109.2,
    "green_width_mm": 54.6,
    "green_thickness_mm": 9.8,
    "green_weight_g": 98.5,
    "fired_length_mm": 98.0,
    "fired_weight_g": 95.05
  },
  "n_lab_batches": 41,
  "n_lab_calibration": 31,
  "n_lab_holdout": 10,
  "n_synthetic": 200,
  "generation_method": "Physics-informed non-linear surrogate, canonical-Scheff\u00e9 mixture form. Linear term: Y = sum_m beta_m x_m, Ridge regression (lambda=0.1) through the origin (no intercept, no centering, no sign bounds) on 31 lab calibration batches \u2014 the standard fitting approach in published ceramic mixture-design studies (Correia et al. 2004; Ngun et al. 2014); Ridge regularisation (Hoerl & Kennard 1970 DOI:10.1080/00401706.1970.10488634) is still needed because narrow per-material bounds keep composition data ill-conditioned even without an intercept. Individual beta_m are extrapolated pure-component values and are not expected to carry a simple physical sign in isolation; a sign check against ceramic-sintering-theory expectation (Reed 1995) is logged for transparency but not enforced (this differs from an earlier version of this script, which used sign-bounded constrained least squares and measurably worse LOO-CV). Non-linear terms: Clay-Feldspar cross term + AG98-vs-rest-of-clay cross term, both fixed literature-anchored priors (Partial Quadratic Mixture approach, Piepel et al. 2002 DOI:10.1080/00224065.2002.11980160) rather than fitted by RMSE minimisation on the laboratory batches (Correia et al. 2006 DOI:10.1111/j.1551-2916.2006.01245.x; Solanki et al. 2023 DOI:10.1016/j.matpr.2022.12.229; mechanism per Carty & Senapati 1998 DOI:10.1111/j.1151-2916.1998.tb02439.x).",
  "noise_model": "heteroscedastic \u2014 \u03c3(d) = \u03c3_base\u00b7(1 + d/d_ref); \u03c3_base = 4% of observed range; d = mean distance to k nearest calibration batches, k=3 (Sahigara's rule, Kaneko 2026 DOI:10.1002/cem.70135); distance-scaling form per Janet et al. (2019) DOI:10.1039/C9SC02298A and Korolev et al. (2022) DOI:10.1038/s41598-022-19205-5",
  "validation_method": "Leave-One-Out cross-validation on 31 laboratory calibration batches (coefficients refit per fold to prevent leakage); 10 additional laboratory batches held out entirely from surrogate calibration for independent downstream forward-model testing; threshold 25% of observed range per target",
  "physics_coefficients": {
    "AG98": {
      "shrinkage": 8.111054363927813,
      "wa": 2.4279478059178707,
      "mor": 41.43570370294311
    },
    "AG22": {
      "shrinkage": 1.5439695016246056,
      "wa": -0.24943877055836916,
      "mor": 8.949329704740592
    },
    "AG23": {
      "shrinkage": 6.092966426755369,
      "wa": 0.6814522523623157,
      "mor": 33.31358047933959
    },
    "SodaF": {
      "shrinkage": 17.043210605522017,
      "wa": 1.1465902659658715,
      "mor": 78.18375269623037
    },
    "PotashF": {
      "shrinkage": 7.863774980699088,
      "wa": 1.7379790239154471,
      "mor": 38.31833015674635
    },
    "Crushing": {
      "shrinkage": 1.5855473395141768,
      "wa": 0.13253884368345864,
      "mor": 11.523556751383241
    },
    "ETP": {
      "shrinkage": 1.3725801147430101,
      "wa": 0.16155868086154224,
      "mor": 7.78078567640544
    },
    "NaSil": {
      "shrinkage": 0.6323464183685714,
      "wa": -0.1414467967761358,
      "mor": 1.8876643172145715
    }
  },
  "interaction_coefficients": {
    "MOR_MPa": -0.08,
    "Shrinkage_pct": 0.012,
    "WA_pct": -0.003
  },
  "ag98_cross_coefficients": {
    "MOR_MPa": -0.15,
    "Shrinkage_pct": 0.0,
    "WA_pct": 0.0
  },
  "lab_composition_means": {
    "AG98": 17.889498692888953,
    "AG22": 3.1578498809082083,
    "AG23": 12.771224196771525,
    "SodaF": 40.64689483744247,
    "PotashF": 19.105672485660122,
    "Crushing": 2.889904702443376,
    "ETP": 2.5563310697117547,
    "NaSil": 0.9826241341735941
  },
  "lab_property_means": {
    "MOR_MPa": 52.314681627419354,
    "WA_pct": 1.3372000000000002,
    "Shrinkage_pct": 10.93774193548387
  },
  "data_hash": "b3ab1207",
  "generated_at": "2026-09-07 11:21 UTC"
}

File: data/validated_recommendations.json
[
  {
    "label": "First Experiment",
    "composition": {
      "AG98": 17.6591,
      "AG22": 2.9719,
      "AG23": 13.8697,
      "SodaF": 37.9602,
      "PotashF": 20.3533,
      "Crushing": 3.2664,
      "ETP": 2.9851,
      "NaSil": 0.9343
    },
    "predicted": {
      "MOR_MPa": 50.302,
      "WA_pct": 3.40153,
      "Shrinkage_pct": 11.196
    },
    "measured": {
      "MOR_MPa": 50.11,
      "WA_pct": 3.39,
      "Shrinkage_pct": 11.21
    }
  },
  {
    "label": "Seceond Experiment",
    "composition": {
      "AG98": 15.6534,
      "AG22": 3.8259,
      "AG23": 13.524,
      "SodaF": 41.7035,
      "PotashF": 19.8479,
      "Crushing": 2.5615,
      "ETP": 2.3783,
      "NaSil": 0.5056
    },
    "predicted": {
      "MOR_MPa": 42.72,
      "WA_pct": 3.78927,
      "Shrinkage_pct": 10.797
    },
    "measured": {
      "MOR_MPa": 54.04,
      "WA_pct": 3.71,
      "Shrinkage_pct": 10.97
    }
  },
  {
    "label": "Thrid Experiment",
    "composition": {
      "AG98": 19.1108,
      "AG22": 3.6399,
      "AG23": 14.0765,
      "SodaF": 37.4944,
      "PotashF": 20.345,
      "Crushing": 2.2015,
      "ETP": 2.6097,
      "NaSil": 0.5221
    },
    "predicted": {
      "MOR_MPa": 63.731,
      "WA_pct": 3.41941,
      "Shrinkage_pct": 12.517
    },
    "measured": {
      "MOR_MPa": 64.89,
      "WA_pct": 3.97,
      "Shrinkage_pct": 12.11
    }
  }
]
